Repository: LightForm-group/compression-dilatometer-analysis-ZrNb

File: compression_dilatometer_analysis_ZrNb.ipynb (part 1 of 2)
```
import numpy as np
import matplotlib.pyplot as plt
from glob import glob
from scipy.optimize import curve_fit
import re as re
import matplotlib as matplotlib
import random
%matplotlib inline
```

# Useful Functions

The functions below load the dilatometer data from the deformation file - which records data during deformation at the highest acquisition frequency, but excludes the heating and cooling stages. 

Deformation data can also be analysed from the basic file (recorded at a lower acquisition frequency), by extracting only the data relevant to the deformation test, stripping away the heating and cooling data after unload - see commented lines.

```
def get_stress_strain(data,interval=50, offset=200):
    points=data[:,0]
    force=data[:,4]
    strain=data[:,5]
    TrueStress=data[:,6]
    TrueStrain=data[:,7]
    deltaL=data[:,3]

#     grad_force=(np.gradient(force[::interval]))
#     test_start=np.where(grad_force==np.max(grad_force))
#     test_end=np.where(grad_force==np.min(grad_force))
#     point_start=int(points[::interval][test_start])-offset
#     point_end=int(points[::interval][test_end])
#     stress= TrueStress[point_start:point_end]
#     strain= TrueStrain[point_start:point_end]

    stress=TrueStress
    strain=TrueStrain
    load=force
    displacement=deltaL
    
    return stress,strain,load,displacement
```

The function below takes a file list and loads the clean data into a dictionary, indexed by filename:

```
def clean_data(file_list):
    tests={}
    for filename in file_list:
        f=open(filename,'r',encoding='latin-1')
        data=np.loadtxt(f, skiprows=3)   
        s,e,l,d=get_stress_strain(data)
        tests[str(filename)]=(s,e,l,d)
    return tests
```

Change of directory to access the data:

```
cd compression_dilatometer_data_ZrNb/deformation_files
```

/Users/mbcx9cd4/Dropbox (Research Group)/LightForm Postdoc/Masters Projects/compression_dilatometer_ZrNb/compression_dilatometer_data_ZrNb/deformation_files

```
filenames = sorted(glob('*.asc'))
filenames = filenames[:]
tests=clean_data(filenames)
```

```
def plot_stress_strain(data):
    stress=data[0]
    strain=data[1]
    plt.plot(strain, stress,color='C2',marker='o')
```

```
def get_test_params(filename):
#     matches=re.search('(\d+)_+(\d+)_([-\d\.]+)_(\d\d)\.asc',filename)
    matches=re.search('(\d+)_+(\d+)_([-\d\.]+)_(\d\d)\_1.asc',filename)
    test=matches[1]
    temp=matches[2]
    strain_rate=str(float(matches[3]))
    attempt=matches[4]
    return test,temp,strain_rate,attempt
```

General plotting parameters;

```
plt.rc('xtick',labelsize=15)
plt.rc('ytick',labelsize=15)
plt.rc('legend',fontsize=15)
plt.rc('axes',linewidth=1)
plt.rc('xtick.major',width=1,size=10)
plt.rc('xtick.minor', width=1, size=5)
plt.rc('ytick.major',width=1,size=10)
plt.rc('ytick.minor',width=1,size=5)
```

Plotting a dataset to find the elastic region:

```
# data=tests['172_650_1.0_01_1.asc']
# data=tests['184_775_1.0_01_1.asc']
data=tests['044_700_-1.5_02_1.asc']
s=data[0]
e=data[1]
l=data[2]
d=data[3]
```

```
plt.figure()
# plt.plot(e,s,'o-')
e_strain=e[np.where(e <0.01)]
e_stress=s[np.where(e <0.01)]
e_strain=e_strain[np.where(e_stress>0.0)]
e_stress=e_stress[np.where(e_stress>0.0)]
plt.plot(e_strain,e_stress,'r')
```

[<matplotlib.lines.Line2D at 0x10b47b0b8>]

```
def elastic(strain,E,c):
    return strain*E+c

def proof_stress(strain,stress,elasticStrain,stressElastic, plotting = False):
    proof_vals=dict()
    fit,var=curve_fit(elastic,elasticStrain,stressElastic) 
    strain_fit=np.linspace(0,0.1,np.max(np.where(strain<0.006)))
    stress_fit=elastic(strain_fit,fit[0],fit[1])
    for proof in [0.002,0.005,0.5]:
        proof_strain=strain_fit+proof
        stress_range = stress[np.where(strain<proof_strain[-1])]
        strain_range = strain[np.where(strain<proof_strain[-1])]
        strain_diff_list=[]
        for (stress_val,strain_val) in zip(stress_range,strain_range):
            strain_guess=np.interp(stress_val,stress_fit,proof_strain)
            strain_diff=strain_guess-strain_val
            strain_diff_list.append(np.abs(strain_diff))
        stress_intercept=stress_range[np.where(strain_diff_list==np.min(strain_diff_list))]
        strain_intercept=strain_range[np.where(strain_diff_list==np.min(strain_diff_list))]
#         proof_vals[str(proof)]=[strain_intercept,stress_intercept]
        proof_vals[str(proof)]=[strain_intercept[0],stress_intercept[0]]
    if plotting == True:
        plt.figure()
        plt.plot(strain,stress,'o',alpha=0.5)
        plt.plot(strain_fit,stress_fit,'r')
        plt.plot(strain_fit+0.002,stress_fit,'g') #add 0.2% or 0.002 for 0.2% proof stress
        plt.plot(strain_fit+0.005,stress_fit,'y') #add 0.5% or 0.005 for 0.5% proof stress
        plt.legend(('Stress-Strain','Elastic','0.2% proof','0.5% proof'),loc=0)
        plt.xlabel('Strain',fontsize=15)
        plt.ylabel('Stress (MPa)',fontsize=15)
        plt.xlim([0,0.6])  
        plt.ylim(ymin=0,ymax=300)
    return proof_vals
```

```
proof_vals=proof_stress(e,s,e_strain,e_stress,plotting=True)
for proof,values in proof_vals.items():
    plt.plot(values[0],values[1],'ro',ms=12.0,alpha=0.8)
```

```
def fit_test(filename,plotting=False):
    data=tests[filename]
    s=data[0]
    e=data[1]
    e_strain=e[np.where(e <0.01)]
    e_stress=s[np.where(e <0.01)]
    e_strain=e_strain[np.where(e_stress>0.0)]
    e_stress=e_stress[np.where(e_stress>0.0)]
    proof_vals=proof_stress(e,s,e_strain,e_stress,plotting)
    if plotting == True:
        for proof,values in proof_vals.items():
            plt.plot(values[0],values[1],'ro',ms=12.0,alpha=0.8)
    return proof_vals
```

```
vals=fit_test('001_650_-2.5_01_1.asc',plotting=True)
# vals=fit_test('184_775_1.0_01_1.asc',plotting=True)
vals
```

{'0.002': [0.0098, 141.6304],
 '0.005': [0.0131, 147.6464],
 '0.5': [0.5056, 100.74]}

We can load all files and use an exceptions list to ignore any problematic files (if there were any):

```
exceptions=['none.asc']
# exceptions=['044_700_-1.5_02_1.asc']
filenames = sorted(glob('*.asc'))
tests=clean_data(filenames)
proof_vals={}
for file in filenames:
    if file not in exceptions:
        vals=fit_test(file)
        proof_vals[file]=vals
```

## Plotting Stress Strain Data

```
def plot_all(tests):
    
    # create lists of unique temperatures and strain rates
    temp_list=[]
    strain_rate_list=[]
    for key in tests.keys():
        test,temp,strain_rate,attempt=get_test_params(str(key))
        temp_list.append(temp)
        strain_rate=str(float(strain_rate))
        strain_rate_list.append(strain_rate)
    temps= list(np.unique(temp_list))
    strain_rates=list(np.sort(np.unique(strain_rate_list).astype('float')))

    # create dictionaries for plot positions and plotting colours
    plt_temps={}
    plt_strain_rates={}
    plt_pos=[(0,0),(0,1),(0,2),
             (1,0),(1,1),(1,2),
             (2,0),(2,1),(2,2)]
    for temp, pos in zip(temps, plt_pos):
        plt_temps[temp]=pos
#     plt_colors = ['C0','C1','C2','C3','C4','C5', 'C6', 'C7']
#     plt_colors = ['darkgray','darkviolet','blue','deepskyblue','lawngreen','orange','red','firebrick']
#     plt_colors = ['#980AD6','#672695','#1B1BFF','#08FFFF','#0FFF0D','#FFDE27','#FF8D1D','#DE1E44', 'black']
    plt_colors = ['#980AD6','#672695','#1B1BFF','#08FFFF','#0FFF0D','#FFDE27','#FF8D1D','#DE1E44']
    for strain_rate,color in zip(strain_rates,plt_colors):
        plt_strain_rates[str(strain_rate)]=color

    # set up subplots and plot data 
    f,ax=plt.subplots(3,3,sharex='all',sharey='all',figsize=(15,15))
    for filename,data in tests.items():
        test,temp,strain_rate,attempt=get_test_params(filename)
        pos=plt_temps[temp]
        col=plt_strain_rates[str(float(strain_rate))]
        ax[pos].plot(data[1],data[0],color=col,linewidth=1)

    # add legend with matching colours    
    ax[1,2].legend(strain_rates, title= 'log(Strain Rate)',loc='center left',fontsize=20, bbox_to_anchor=(1, 0.5), frameon=False)
    leg = ax[1,2].get_legend()
    plt.setp(leg.get_title(),fontsize=20)
    for l,color in zip(leg.legendHandles,plt_colors):
        l.set_color(color)
        
    # add title and axis labels
    plt.xlim(-0.025,0.6825)
    plt.tight_layout
    ax[1,0].set_ylabel('True Stress (MPa)',fontsize=25)
    ax[2,1].set_xlabel('True Strain, ${\epsilon}$',fontsize=25)
    for temp,pos in plt_temps.items():
        ax[pos].set_title('$'+str(temp)+'^\circ\mathrm{C}$', fontsize=15)
        
    plt.savefig('all.png', bbox_inches='tight')
```

```
plot_all(tests)
```

We can also include the proof stress at 0.5 strain on this plot:

```
def plot_all_proof(tests,proof_vals):
    
    # create lists of unique temperatures and strain rates
    temp_list=[]
    strain_rate_list=[]
    for key in tests.keys():
        test,temp,strain_rate,attempt=get_test_params(str(key))
        temp_list.append(temp)
        strain_rate=str(float(strain_rate))
        strain_rate_list.append(strain_rate)
    temps= list(np.unique(temp_list))
    strain_rates=list(np.sort(np.unique(strain_rate_list).astype('float')))

    # create dictionaries for plot positions and plotting colours
    plt_temps={}
    plt_strain_rates={}
    plt_pos=[(0,0),(0,1),(0,2),
             (1,0),(1,1),(1,2),
             (2,0),(2,1),(2,2)]
    for temp, pos in zip(temps, plt_pos):
        plt_temps[temp]=pos     
#     plt_colors = ['C0','C1','C2','C3','C4','C5', 'C6', 'C7']
#     plt_colors = ['darkgray','darkviolet','blue','deepskyblue','lawngreen','orange','red','firebrick']
#     plt_colors = ['#980AD6','#672695','#1B1BFF','#08FFFF','#0FFF0D','#FFDE27','#FF8D1D','#DE1E44', 'black']
    plt_colors = ['#980AD6','#672695','#1B1BFF','#08FFFF','#0FFF0D','#FFDE27','#FF8D1D','#DE1E44']               
    for strain_rate,color in zip(strain_rates,plt_colors):
        plt_strain_rates[str(strain_rate)]=color

    # set up subplots and plot data 
    f,ax=plt.subplots(3,3,sharex='all',sharey='all',figsize=(15,15))
    for filename,data in tests.items():
        test,temp,strain_rate,attempt=get_test_params(filename)
        pos=plt_temps[temp]
        col=plt_strain_rates[str(float(strain_rate))]
        ax[pos].plot(data[1],data[0],color=col)        
    for filename, proof_stresses in proof_vals.items():
        test,temp,strain_rate,attempt=get_test_params(filename)
        pos=plt_temps[temp]
        col=plt_strain_rates[str(float(strain_rate))]       
        proof_stress=proof_stresses['0.5'][0]
        proof_strain=proof_stresses['0.5'][1]
        ax[pos].plot(proof_stress,proof_strain,'ro',ms=10.0,alpha=0.5)      
        
    # add legend with matching colours    
    ax[1,2].legend(strain_rates, title= 'log(Strain Rate)',loc='center left', fontsize=20, bbox_to_anchor=(1, 0.5),frameon=False)
    leg = ax[1,2].get_legend()
    plt.setp(leg.get_title(),fontsize=20)
    for l,color in zip(leg.legendHandles,plt_colors):
        l.set_color(color)
        
    #add title and axis labels
    plt.xlim(-0.025,0.6825)
    ax[1,0].set_ylabel('True Stress (MPa)',fontsize=25)
    ax[2,1].set_xlabel('True Strain, ${\epsilon}$',fontsize=25)
    for temp,pos in plt_temps.items():
        ax[pos].set_title('$'+str(temp)+'^\circ\mathrm{C}$',fontsize=15)
        
    plt.savefig('all_proof.png', bbox_inches='tight')
```

```
plot_all_proof(tests,proof_vals)
```

A summary of the true stress-strain behaviour, plotting all temperatures at a single strain rate and all strain rates at a single temperature:

```
def plot_summary(tests):
    
    # create lists of unique temperatures and strain rates
    temp_list=[]
    strain_rate_list=[]
    for key in tests.keys():
        test,temp,strain_rate,attempt=get_test_params(str(key))
        temp_list.append(temp)
        strain_rate=str(float(strain_rate))
        strain_rate_list.append(strain_rate)
    temps= list(np.unique(temp_list))
    strain_rates=list(np.sort(np.unique(strain_rate_list).astype('float')))

    # create dictionaries for plot positions and plotting colours
    plt_temps={}
    plt_strain_rates={}
    plt_pos=[(0,0),(0,1)]        
    plt_colors_T = ['#980AD6','#672695','#1B1BFF','#08FFFF','#0FFF0D','#FFDE27','#FF8D1D','#DE1E44', 'black']
    plt_colors_SR = ['#980AD6','#672695','#1B1BFF','#08FFFF','#0FFF0D','#FFDE27','#FF8D1D','#DE1E44'] 
    for strain_rate,color in zip(strain_rates,plt_colors_SR):
        plt_strain_rates[str(strain_rate)]=color      
    for temp, color in zip(temps,plt_colors_T):
        plt_temps[str(temp)]=color

    # set up subplots and plot data 
    f,ax=plt.subplots(1,2,sharex='all',figsize=(15,5))
    for filename,data in tests.items():
        test,temp,strain_rate,attempt=get_test_params(filename)
        if strain_rate=='-2.5':
            col=plt_temps[str(temp)]
            ax[0].plot(data[1],data[0],color=col,linewidth=1.5)
            ax[0].set_ylim([-10,160])
        if temp=='800':
            col=plt_strain_rates[str(float(strain_rate))]
            ax[1].plot(data[1],data[0],color=col,linewidth=1.5)
            ax[1].set_ylim([-10,160])
            
    # add legend with matching colours    
    ax[0].legend(temps, title= 'Temperature ($^\circ\mathrm{C}$)',loc='upper center',fontsize=20, bbox_to_anchor=(0.5, 1.50), ncol=3,frameon=False)
    leg1 = ax[0].get_legend()
    ax[1].legend(strain_rates, title= 'log(Strain Rate)',loc='upper center',fontsize=20, bbox_to_anchor=(0.5, 1.50),ncol=3,frameon=False)
    leg2 = ax[1].get_legend()
    for l,color in zip(leg1.legendHandles,plt_colors_T):
        l.set_color(color)
    for l,color in zip(leg2.legendHandles,plt_colors_SR):
        l.set_color(color)
    
    # add title and axis labels
    plt.xlim(-0.025,0.6825)
    f.tight_layout
    ax[0].set_ylabel('True Stress (MPa)',fontsize=20)
    ax[1].set_ylabel('True Stress (MPa)',fontsize=20)
    ax[0].set_xlabel('True Strain, ${\epsilon}$',fontsize=20)
    ax[1].set_xlabel('True Strain, ${\epsilon}$',fontsize=20)
    plt.setp(leg1.get_title(),fontsize=20)
    plt.setp(leg2.get_title(),fontsize=20)
    
    plt.savefig('summary.png', bbox_inches='tight')
```

```
plot_summary(tests)
```

The difference between a force-displacement plot and the 'notional' true stress versus true strain:

```
def plot_comparison(tests):
    
    # create lists of unique temperatures and strain rates
    temp_list=[]
    strain_rate_list=[]
    for key in tests.keys():
        test,temp,strain_rate,attempt=get_test_params(str(key))
        temp_list.append(temp)
        strain_rate=str(float(strain_rate))
        strain_rate_list.append(strain_rate)
    temps= list(np.unique(temp_list))
    strain_rates=list(np.sort(np.unique(strain_rate_list).astype('float')))

    # create dictionaries for plot positions and plotting colours
    plt_strain_rates={}
    plt_pos=[(0,0),(0,1)]        
    plt_colors_SR = ['#980AD6','#672695','#1B1BFF','#08FFFF','#0FFF0D','#FFDE27','#FF8D1D','#DE1E44']
    
    for strain_rate,color in zip(strain_rates,plt_colors_SR):
        plt_strain_rates[str(strain_rate)]=color      

    # set up subplots and plot data 
    f,ax=plt.subplots(1,2,figsize=(15,5))
    for filename,data in tests.items():
        test,temp,strain_rate,attempt=get_test_params(filename)
        if attempt=='01':
            if temp=='750':
                col=plt_strain_rates[str(float(strain_rate))]
                ax[0].plot((data[3]*-1)/1000,data[2]/1000,color=col,linewidth=1.5)
                ax[1].plot(data[1],data[0],color=col,linewidth=1.5)
                ax[0].set_xlim([-0.2,4.95])
            
    # add legend with matching colours    
    ax[1].legend(strain_rates, title= 'log(Strain Rate)',loc='upper center',fontsize=20, bbox_to_anchor=(1.25, 1.025), frameon=False)
    leg = ax[1].get_legend()
    for l,color in zip(leg.legendHandles,plt_colors_SR):
        l.set_color(color)
    
    # add title and axis labels
    plt.xlim(-0.025,0.6825)
    f.tight_layout
    ax[0].set_ylabel('Force (kN)',fontsize=20)
    ax[1].set_ylabel('Notional True Stress (MPa)',fontsize=20)
    ax[0].set_xlabel('Displacement (mm)',fontsize=20)
    ax[1].set_xlabel('Notional True Strain, ${\epsilon}$',fontsize=20)
    plt.setp(leg.get_title(),fontsize=20)
    
    plt.savefig('comparison.png', bbox_inches='tight')
```

```
plot_comparison(tests)
```

## Getting and Plotting All Proof Stresses

```
def plot_proof_stress(proof_vals):

    strain_rate_list=[]
    for key in proof_vals.keys():
        test,temp,strain_rate,attempt=get_test_params(str(key))
        strain_rate=str(float(strain_rate))
        strain_rate_list.append(strain_rate)
    strain_rates=list(np.sort(np.unique(strain_rate_list).astype('float')))
    
    strain_rate_dict={}
    
    for strain_rate in strain_rates:
        strain_rate_dict[str(strain_rate)]=[[],[]]
    
    for filename, proof_stresses in proof_vals.items():
        test,temp,strain_rate,attempt=get_test_params(filename)
        strain_rate=str(float(strain_rate))
        proof_stress=proof_stresses['0.5'][1]
        temperature=float(temp)
        strain_rate_dict[strain_rate][0].append(temp)
        strain_rate_dict[strain_rate][1].append(proof_stress)
    return strain_rate_dict
```

```
proof_vals.items()
```

dict_items([('001_650_-2.5_01_1.asc', {'0.002': [0.0098, 141.6304], '0.005': [0.0131, 147.6464], '0.5': [0.5056, 100.74]}), ('002_650_-2.5_02_1.asc', {'0.002': [0.0094, 131.6457], '0.005': [0.0127, 136.6966], '0.5': [0.5053, 93.9716]}), ('003_650_-2_01_1.asc', {'0.002': [0.0105, 153.6409], '0.005': [0.0139, 160.7096], '0.5': [0.5067, 121.2269]}), ('004_650_-2_02_1.asc', {'0.002': [0.0104, 154.7357], '0.005': [0.0139, 163.6207], '0.5': [0.5066, 120.8656]}), ('005_650_-1.5_01_1.asc', {'0.002': [0.0107, 172.6995], '0.005': [0.0144, 185.3228], '0.5': [0.5075, 148.6954]}), ('007_650_-1.5_02_1.asc', {'0.002': [0.011, 167.2866], '0.005': [0.0147, 180.2984], '0.5': [0.5079, 146.2569]}), ('008_650_-1_01_1.asc', {'0.002': [0.0105, 166.2506], '0.005': [0.0142, 179.8072], '0.5': [0.5095, 186.2826]}), ('009_650_-1_02_1.asc', {'0.002': [0.01, 179.7435], '0.005': [0.0136, 193.4772], '0.5': [0.5075, 168.474]}), ('017_650_-0.5_01_1.asc', {'0.002': [0.0098, 179.5953], '0.005': [0.0134, 192.941], '0.5': [0.509, 206.0651]}), ('018_650_-0.5_02_1.asc', {'0.002': [0.0099, 181.2948], '0.005': [0.0135, 192.42], '0.5': [0.5091, 203.69]}), ('019_650_0_01_1.asc', {'0.002': [0.0103, 169.7355], '0.005': [0.0138, 182.5969], '0.5': [0.5111, 232.448]}), ('020_650_0_02_1.asc', {'0.002': [0.0104, 169.1467], '0.005': [0.0143, 185.5358], '0.5': [0.512, 240.5319]}), ('021_675_-2.5_01_1.asc', {'0.002': [0.0098, 122.1106], '0.005': [0.0129, 125.798], '0.5': [0.5051, 81.5772]}), ('022_675_-2.5_02_1.asc', {'0.002': [0.0105, 117.784], '0.005': [0.014, 121.6038], '0.5': [0.5059, 80.2413]}), ('023_675_-2.0_01_1.asc', {'0.002': [0.0107, 127.2834], '0.005': [0.014, 132.589], '0.5': [0.5071, 104.0526]}), ('024_675_-2.0_02_1.asc', {'0.002': [0.0107, 127.076], '0.005': [0.0142, 132.967], '0.5': [0.5069, 101.9052]}), ('025_675_-1.5_01_1.asc', {'0.002': [0.0125, 155.8638], '0.005': [0.0161, 164.9317], '0.5': [0.5077, 111.9966]}), ('026_675_-1.5_02_1.asc', {'0.002': [0.0103, 153.5217], '0.005': [0.0137, 163.0458], '0.5': [0.5069, 129.6989]}), ('027_675_-1.0_01_1.asc', {'0.002': [0.0113, 160.8871], '0.005': [0.0149, 171.7262], '0.5': [0.5096, 166.3568]}), ('028_675_-1.0_02_1.asc', {'0.002': [0.0038, 17.8188], '0.005': [0.0215, 171.8514], '0.5': [0.5144, 149.5036]}), ('029_675_-0.5_01_1.asc', {'0.002': [0.0113, 163.271], '0.005': [0.015, 174.6197], '0.5': [0.5103, 178.8264]}), ('032_675_-0.5_02_1.asc', {'0.002': [0.0104, 156.7861], '0.005': [0.0141, 169.0156], '0.5': [0.5101, 186.964]}), ('034_675_0.0_01_1.asc', {'0.002': [0.0128, 164.1232], '0.005': [0.0167, 177.6104], '0.5': [0.5123, 190.2251]}), ('035_675_0.0_02_1.asc', {'0.002': [0.013, 163.4772], '0.005': [0.0171, 178.6286], '0.5': [0.5127, 184.8651]}), ('036_700_-2.5_01_1.asc', {'0.002': [0.0112, 98.1781], '0.005': [0.0144, 101.3868], '0.5': [0.5064, 68.2497]}), ('037_700_-2.5_02_1.asc', {'0.002': [0.0095, 105.6994], '0.005': [0.0126, 108.4049], '0.5': [0.5049, 68.9338]}), ('039_700_-2.0_01_1.asc', {'0.002': [0.0025, 1.7283], '0.005': [0.0191, 123.445], '0.5': [0.5101, 88.7927]}), ('040_700_-2.0_02_1.asc', {'0.002': [0.014, 117.8156], '0.005': [0.0174, 122.0375], '0.5': [0.5069, 67.8629]}), ('043_700_-1.5_01_1.asc', {'0.002': [0.0035, 13.0461], '0.005': [0.0201, 141.5715], '0.5': [0.5098, 92.0399]}), ('044_700_-1.5_02_1.asc', {'0.002': [0.0099, 132.1404], '0.005': [0.0135, 140.7459], '0.5': [0.5051, 84.3903]}), ('045_700_-1.0_01_1.asc', {'0.002': [0.0377, 179.6784], '0.005': [0.041, 181.773], '0.5': [0.5287, 143.9127]}), ('046_700_-1.0_02_1.asc', {'0.002': [0.0064, 12.1875], '0.005': [0.0052, -0.1077], '0.5': [0.5489, 141.0362]}), ('048_700_-0.5_01_1.asc', {'0.002': [0.0275, 170.8918], '0.005': [0.0309, 174.0929], '0.5': [0.522, 148.3434]}), ('050_700_-0.5_02_1.asc', {'0.002': [0.0028, 1.9796], '0.005': [0.0543, 188.6757], '0.5': [0.5431, 166.2188]}), ('052_700_0.0_01_1.asc', {'0.002': [0.0103, 157.0392], '0.005': [0.0139, 168.9667], '0.5': [0.5099, 190.3035]}), ('054_725_-2.5_01_1.asc', {'0.002': [0.0096, 90.6373], '0.005': [0.0127, 92.2854], '0.5': [0.5048, 57.5931]}), ('055_725_-2.5_02_1.asc', {'0.002': [0.0094, 92.1094], '0.005': [0.0126, 93.9957], '0.5': [0.5045, 56.9479]}), ('056_750_-2.5_01_1.asc', {'0.002': [0.0104, 78.8233], '0.005': [0.0135, 80.538], '0.5': [0.5054, 50.2674]}), ('057_750_-2.5_02_1.asc', {'0.002': [0.0093, 74.1494], '0.005': [0.0126, 75.5808], '0.5': [0.5048, 47.6383]}), ('058_775_-2.5_01_1.asc', {'0.002': [0.0117, 53.0846], '0.005': [0.0151, 54.5391], '0.5': [0.5071, 38.5374]}), ('059_775_-2.5_02_1.asc', {'0.002': [0.0094, 58.8852], '0.005': [0.0126, 60.1539], '0.5': [0.5049, 38.3805]}), ('061_800_-2.5_02_1.asc', {'0.002': [0.0103, 46.3215], '0.005': [0.0137, 47.5187], '0.5': [0.5062, 33.9528]}), ('062_800_-2.5_01_1.asc', {'0.002': [0.01, 52.9427], '0.005': [0.013, 54.0666], '0.5': [0.5054, 35.6562]}), ('063_825_-2.5_01_1.asc', {'0.002': [0.01, 36.1728], '0.005': [0.0132, 36.448], '0.5': [0.5056, 25.2356]}), ('064_825_-2.5_02_1.asc', {'0.002': [0.0108, 36.1047], '0.005': [0.0139, 36.4225], '0.5': [0.5062, 26.1084]}), ('066_850_-2.5_01_1.asc', {'0.002': [0.0091, 22.0051], '0.005': [0.0124, 22.7508], '0.5': [0.5071, 21.406]}), ('067_850_-2.5_02_1.asc', {'0.002': [0.0092, 23.8976], '0.005': [0.0123, 24.4658], '0.5': [0.5061, 20.5601]}), ('068_725_-2.0_01_1.asc', {'0.002': [0.0046, 20.2627], '0.005': [0.0188, 112.1736], '0.5': [0.5087, 70.0056]}), ('069_725_-2.0_02_1.asc', {'0.002': [0.01, 108.0317], '0.005': [0.0132, 110.9724], '0.5': [0.5057, 77.0862]}), ('070_750_-2.0_01_1.asc', {'0.002': [0.0095, 101.5733], '0.005': [0.0128, 103.5183], '0.5': [0.5046, 63.6321]}), ('071_750_-2.0_02_1.asc', {'0.002': [0.0095, 97.1632], '0.005': [0.0125, 99.0414], '0.5': [0.5051, 67.4664]}), ('072_775_-2.0_01_1.asc', {'0.002': [0.0092, 68.6799], '0.005': [0.0122, 69.8985], '0.5': [0.5055, 51.9542]}), ('073_775_-2.0_02_1.asc', {'0.002': [0.0093, 70.2966], '0.005': [0.0123, 71.2253], '0.5': [0.5053, 51.8644]}), ('074_800_-2.0_01_1.asc', {'0.002': [0.0092, 54.2009], '0.005': [0.0125, 55.5577], '0.5': [0.5055, 41.3571]}), ('075_800_-2.0_02_1.asc', {'0.002': [0.0089, 61.1899], '0.005': [0.012, 61.3194], '0.5': [0.505, 44.8347]}), ('076_825_-2.0_01_1.asc', {'0.002': [0.009, 44.0412], '0.005': [0.012, 44.2304], '0.5': [0.506, 37.7547]}), ('078_825_-2.0_02_1.asc', {'0.002': [0.009, 41.0835], '0.005': [0.0119, 41.1413], '0.5': [0.5064, 37.6828]}), ('079_850_-2.0_01_1.asc', {'0.002': [0.0089, 26.341], '0.005': [0.012, 26.8309], '0.5': [0.5064, 24.6238]}), ('080_850_-2.0_02_1.asc', {'0.002': [0.0089, 26.4728], '0.005': [0.0121, 26.6378], '0.5': [0.5065, 25.1749]}), ('082_725_-1.5_02_1.asc', {'0.002': [0.01, 123.9821], '0.005': [0.0135, 130.6598], '0.5': [0.5064, 98.846]}), ('084_725_-1.5_01_1.asc', {'0.002': [0.0097, 118.4891], '0.005': [0.013, 123.3625], '0.5': [0.5062, 93.6725]}), ('085_750_-1.5_01_1.asc', {'0.002': [0.0096, 110.2617], '0.005': [0.0127, 112.307], '0.5': [0.5055, 80.5108]}), ('086_750_-1.5_02_1.asc', {'0.002': [0.0098, 110.1901], '0.005': [0.0131, 114.8855], '0.5': [0.5059, 85.9146]}), ('087_700_0.0_02_1.asc', {'0.002': [0.0101, 165.5362], '0.005': [0.0138, 176.6347], '0.5': [0.5094, 189.6138]}), ('088_775_-1.5_01_1.asc', {'0.002': [0.0099, 91.5774], '0.005': [0.0134, 96.5918], '0.5': [0.5064, 73.3739]}), ('089_775_-1.5_02_1.asc', {'0.002': [0.0093, 85.4948], '0.005': [0.0124, 87.7189], '0.5': [0.5061, 73.1715]}), ('090_800_-1.5_01_1.asc', {'0.002': [0.0092, 70.8364], '0.005': [0.0124, 72.108], '0.5': [0.506, 59.3321]}), ('091_800_-1.5_02_1.asc', {'0.002': [0.0093, 76.5978], '0.005': [0.0124, 77.6496], '0.5': [0.506, 62.884]}), ('092_825_-1.5_01_1.asc', {'0.002': [0.0091, 50.0347], '0.005': [0.0125, 52.1437], '0.5': [0.5067, 46.3012]}), ('093_825_-1.5_02_1.asc', {'0.002': [0.0092, 52.2332], '0.005': [0.0122, 53.2875], '0.5': [0.5062, 46.0448]}), ('095_850_-1.5_01_1.asc', {'0.002': [0.0089, 36.9484], '0.005': [0.0123, 38.6764], '0.5': [0.5071, 37.822]}), ('096_850_-1.5_02_1.asc', {'0.002': [0.0093, 34.4921], '0.005': [0.0124, 35.4163], '0.5': [0.5072, 34.3968]}), ('097_725_-1.0_01_1.asc', {'0.002': [0.0103, 137.5396], '0.005': [0.0135, 143.3057], '0.5': [0.5077, 129.8125]}), ('098_725_-1.0_02_1.asc', {'0.002': [0.01, 138.2066], '0.005': [0.0135, 145.4128], '0.5': [0.507, 121.8226]}), ('099_750_-1.0_01_1.asc', {'0.002': [0.01, 126.6827], '0.005': [0.0133, 132.1758], '0.5': [0.5069, 110.6407]}), ('100_750_-1.0_02_1.asc', {'0.002': [0.0098, 115.3224], '0.005': [0.013, 118.6263], '0.5': [0.5066, 100.6424]}), ('102_775_-1.0_01_1.asc', {'0.002': [0.01, 101.2099], '0.005': [0.0133, 103.9781], '0.5': [0.5073, 92.9101]}), ('103_775_-1.0_02_1.asc', {'0.002': [0.0146, 103.2448], '0.005': [0.0178, 104.9343], '0.5': [0.5114, 93.7178]}), ('104_800_-1.0_01_1.asc', {'0.002': [0.0101, 80.7363], '0.005': [0.0132, 82.2989], '0.5': [0.5073, 74.1941]}), ('106_800_-1.0_02_1.asc', {'0.002': [0.0095, 83.0927], '0.005': [0.0127, 84.9679], '0.5': [0.5066, 73.7644]}), ('107_825_-1.0_01_1.asc', {'0.002': [0.0033, 4.6009], '0.005': [0.0185, 68.7869], '0.5': [0.5114, 57.1776]}), ('108_825_-1.0_02_1.asc', {'0.002': [0.0129, 63.0781], '0.005': [0.016, 64.1965], '0.5': [0.5109, 63.3673]}), ('109_850_-1.0_01_1.asc', {'0.002': [0.0089, 36.2198], '0.005': [0.0121, 36.6405], '0.5': [0.5074, 38.1253]}), ('110_850_-1.0_02_1.asc', {'0.002': [0.0089, 41.3468], '0.005': [0.012, 42.0748], '0.5': [0.5072, 42.8371]}), ('112_725_-0.5_01_1.asc', {'0.002': [0.0098, 151.6524], '0.005': [0.013, 158.5756], '0.5': [0.5076, 147.021]}), ('113_725_-0.5_02_1.asc', {'0.002': [0.0098, 141.8862], '0.005': [0.0134, 148.7505], '0.5': [0.5077, 141.4102]}), ('114_750_-0.5_01_1.asc', {'0.002': [0.0099, 129.3595], '0.005': [0.0134, 135.0983], '0.5': [0.5077, 126.3792]}), ('116_750_-0.5_02_1.asc', {'0.002': [0.0098, 138.5948], '0.005': [0.0132, 145.2437], '0.5': [0.5074, 131.0303]}), ('118_775_-0.5_01_1.asc', {'0.002': [0.0095, 111.9248], '0.005': [0.0126, 114.786], '0.5': [0.507, 105.4861]}), ('121_775_-0.5_02_1.asc', {'0.002': [0.0093, 108.1972], '0.005': [0.0126, 111.1194], '0.5': [0.5068, 100.1355]}), ('122_800_-0.5_01_1.asc', {'0.002': [0.0092, 87.023], '0.005': [0.0122, 88.6473], '0.5': [0.5069, 83.9642]}), ('124_800_-0.5_02_1.asc', {'0.002': [0.0093, 93.5819], '0.005': [0.0123, 95.3345], '0.5': [0.5068, 87.5141]}), ('125_825_-0.5_01_1.asc', {'0.002': [0.009, 71.2843], '0.005': [0.0122, 72.3382], '0.5': [0.5071, 72.2751]}), ('126_825_-0.5_02_1.asc', {'0.002': [0.0092, 73.2138], '0.005': [0.0123, 74.5214], '0.5': [0.5067, 69.5595]}), ('127_850_-0.5_01_1.asc', {'0.002': [0.0089, 52.0745], '0.005': [0.0121, 52.8706], '0.5': [0.5068, 51.1334]}), ('130_850_-0.5_02_1.asc', {'0.002': [0.009, 51.6416], '0.005': [0.0121, 52.1984], '0.5': [0.5068, 49.7732]}), ('131_725_0.0_01_1.asc', {'0.002': [0.0102, 146.761], '0.005': [0.0139, 156.048], '0.5': [0.5085, 150.4813]}), ('132_725_0.0_02_1.asc', {'0.002': [0.0102, 148.1608], '0.005': [0.0138, 157.5829], '0.5': [0.5082, 149.5613]}), ('133_750_0.0_01_1.asc', {'0.002': [0.0098, 133.5383], '0.005': [0.0132, 140.3124], '0.5': [0.5077, 130.7235]}), ('136_750_0.0_02_1.asc', {'0.002': [0.01, 140.1471], '0.005': [0.0135, 147.8102], '0.5': [0.5084, 142.6552]}), ('137_775_0.0_01_1.asc', {'0.002': [0.0099, 129.2787], '0.005': [0.0133, 135.1524], '0.5': [0.5074, 120.2833]}), ('138_775_0.0_02_1.asc', {'0.002': [0.0098, 117.4799], '0.005': [0.0131, 121.9308], '0.5': [0.5078, 120.129]}), ('139_800_0.0_01_1.asc', {'0.002': [0.0098, 102.8731], '0.005': [0.0128, 106.9179], '0.5': [0.5077, 103.4629]}), ('141_800_0.0_02_1.asc', {'0.002': [0.0096, 105.7031], '0.005': [0.0128, 108.9624], '0.5': [0.507, 98.5606]}), ('143_825_0.0_01_1.asc', {'0.002': [0.0095, 76.4337], '0.005': [0.0127, 78.3942], '0.5': [0.5078, 80.7387]}), ('144_825_0.0_02_1.asc', {'0.002': [0.0094, 78.2237], '0.005': [0.0125, 80.5461], '0.5': [0.5074, 78.9207]}), ('145_850_0.0_01_1.asc', {'0.002': [0.0091, 58.6143], '0.005': [0.0122, 59.7542], '0.5': [0.5077, 62.0467]}), ('146_850_0.0_02_1.asc', {'0.002': [0.0093, 59.5867], '0.005': [0.0124, 60.7576], '0.5': [0.5079, 64.2944]}), ('149_650_0.5_01_1.asc', {'0.002': [0.0174, 181.6371], '0.005': [0.0216, 195.7687], '0.5': [0.5185, 214.6766]}), ('151_650_0.5_02_1.asc', {'0.002': [0.0023, 1.9439], '0.005': [0.041, 212.2709], '0.5': [0.5359, 209.879]}), ('152_675_0.5_01_1.asc', {'0.002': [0.0031, 12.3329], '0.005': [0.0202, 178.3707], '0.5': [0.5165, 192.651]}), ('153_675_0.5_02_1.asc', {'0.002': [0.0034, 14.2022], '0.005': [0.0217, 182.5415], '0.5': [0.5168, 185.7264]}), ('154_700_0.5_01_1.asc', {'0.002': [0.0034, 14.6709], '0.005': [0.0219, 180.7612], '0.5': [0.5158, 169.9076]}), ('155_700_0.5_02_1.asc', {'0.002': [0.0048, 25.3178], '0.005': [0.0245, 178.6198], '0.5': [0.5187, 170.9366]}), ('156_725_0.5_01_1.asc', {'0.002': [0.0036, 17.1913], '0.005': [0.021, 162.1279], '0.5': [0.5153, 154.3704]}), ('157_725_0.5_02_1.asc', {'0.002': [0.0027, 5.2178], '0.005': [0.0259, 168.739], '0.5': [0.5196, 157.1958]}), ('158_750_0.5_01_1.asc', {'0.002': [0.0028, 7.8465], '0.005': [0.0224, 162.6364], '0.5': [0.5144, 132.9714]}), ('159_750_0.5_01_1.asc', {'0.002': [0.0335, 165.2318], '0.005': [0.0367, 167.4605], '0.5': [0.5255, 132.8683]}), ('160_775_0.5_01_1.asc', {'0.002': [0.006, 24.6124], '0.005': [0.0285, 145.5836], '0.5': [0.5194, 121.226]}), ('161_775_0.5_02_1.asc', {'0.002': [0.0023, 1.4763], '0.005': [0.0374, 147.9977], '0.5': [0.5259, 117.508]}), ('163_800_0.5_01_1.asc', {'0.002': [0.0024, 1.6562], '0.005': [0.0332, 118.8742], '0.5': [0.525, 104.0304]}), ('165_800_0.5_02_1.asc', {'0.002': [0.0025, 0.7556], '0.005': [0.0472, 118.6409], '0.5': [0.5362, 101.8377]}), ('168_825_0.5_01_1.asc', {'0.002': [0.0024, 1.5123], '0.005': [0.0309, 103.0608], '0.5': [0.5224, 90.1272]}), ('169_825_0.5_02_1.asc', {'0.002': [0.0339, 107.259], '0.005': [0.0371, 108.1419], '0.5': [0.5261, 87.4276]}), ('170_850_0.5_01_1.asc', {'0.002': [0.0025, 1.3314], '0.005': [0.0338, 76.8006], '0.5': [0.5272, 72.848]}), ('171_850_0.5_02_1.asc', {'0.002': [0.0061, 13.4456], '0.005': [0.0291, 78.8362], '0.5': [0.5228, 74.0243]}), ('172_650_1.0_01_1.asc', {'0.002': [0.0331, 185.8666], '0.005': [0.0376, 192.9963], '0.5': [0.5358, 210.1774]}), ('173_650_1.0_02_1.asc', {'0.002': [0.0083, 27.2633], '0.005': [0.007, 9.9592], '0.5': [0.5473, 204.4576]}), ('175_675_1.0_01_1.asc', {'0.002': [0.0402, 200.0309], '0.005': [0.0439, 204.4162], '0.5': [0.5383, 197.4129]}), ('176_675_1.0_02_1.asc', {'0.002': [0.0055, 13.8516], '0.005': [0.0582, 209.7443], '0.5': [0.5493, 192.1125]}), ('177_700_1.0_01_1.asc', {'0.002': [0.0277, 158.2401], '0.005': [0.0324, 168.9267], '0.5': [0.5294, 180.6563]}), ('179_700_1.0_02_1.asc', {'0.002': [0.0232, 154.405], '0.005': [0.0272, 163.2708], '0.5': [0.5232, 171.9046]}), ('180_725_1.0_01_1.asc', {'0.002': [0.0223, 135.715], '0.005': [0.0265, 144.0019], '0.5': [0.5212, 145.5929]}), ('181_725_1.0_02_1.asc', {'0.002': [0.0204, 129.9411], '0.005': [0.0241, 138.3299], '0.5': [0.5197, 143.5762]}), ('182_750_1.0_01_1.asc', {'0.002': [0.0214, 132.7115], '0.005': [0.0252, 141.3191], '0.5': [0.521, 145.5729]}), ('183_750_1.0_02_1.asc', {'0.002': [0.022, 129.1301], '0.005': [0.027, 139.4502], '0.5': [0.5221, 139.8003]}), ('184_775_1.0_01_1.asc', {'0.002': [0.0215, 122.8683], '0.005': [0.0257, 130.3099], '0.5': [0.5207, 128.9514]}), ('185_775_1.0_02_1.asc', {'0.002': [0.0217, 120.9981], '0.005': [0.026, 128.5286], '0.5': [0.5196, 122.6406]}), ('186_800_1.0_01_1.asc', {'0.002': [0.0177, 103.7402], '0.005': [0.0215, 111.0067], '0.5': [0.5169, 112.6992]}), ('187_800_1.0_02_1.asc', {'0.002': [0.0193, 108.7971], '0.005': [0.0233, 116.2255], '0.5': [0.5185, 117.8552]}), ('188_825_1.0_01_1.asc', {'0.002': [0.0164, 76.6891], '0.005': [0.0208, 85.0418], '0.5': [0.5173, 93.7321]}), ('189_825_1.0_02_1.asc', {'0.002': [0.0164, 70.1521], '0.005': [0.0213, 77.7116], '0.5': [0.5182, 90.1018]}), ('190_850_1.0_01_1.asc', {'0.002': [0.015, 58.0801], '0.005': [0.0195, 65.2434], '0.5': [0.5181, 79.1229]}), ('191_850_1.0_02_1.asc', {'0.002': [0.0151, 60.3278], '0.005': [0.0197, 68.221], '0.5': [0.5173, 79.1673]})])

```
a=plot_proof_stress(proof_vals)
```

```
for strain_rate, data in a.items():

    log_stress=np.log10(np.array(data[1]))
    plt.plot(data[0],data[1],'o-')
    
plt.xlabel ('Temperature ($^\circ\mathrm{C}$)',fontsize='20')
plt.ylabel('Stress (MPa)',fontsize='20')
```

Text(0,0.5,'Stress (MPa)')

Then, a function to get the data ready for the strain rate sensitivity plot:

```
def plot_proof_stress_temp(proof_vals,n=3):

    temperature_list=[]
    for key in proof_vals.keys():
        test,temp,strain_rate,attempt=get_test_params(str(key))
        temperature_list.append(temp)
    
    temperature_dict={}
    
    for temp in temperature_list:
        temperature_dict[temp]=[[],[]]
    
    plt.figure(figsize=(12,8))
    plt.rc('xtick',labelsize=20)
    plt.rc('ytick',labelsize=20)
    plt.rc('legend',fontsize=20)
    plt.rc('axes',linewidth=2)
    plt.rc('xtick.major',width=2,size=10)
    plt.rc('xtick.minor', width=2, size=5)
    plt.rc('ytick.major',width=2,size=10)
    plt.rc('ytick.minor',width=2,size=5)
    
    for filename, proof_stresses in proof_vals.items():
        test,temp,strain_rate,attempt=get_test_params(filename)
        strain_rate=float(strain_rate)
        proof_stress=proof_stresses['0.5'][1]
        temperature=str(temp)
        temperature_dict[temp][0].append(strain_rate)
        temperature_dict[temp][1].append(proof_stress)
        
        fit_pars={}
        temp_colors={}
        temp_markers={}
        temps=[]
        #plt_colors = ['C0','C1','C2','C3','C4','C5', 'C6', 'C7','C8']
        #plt_colors = ['black','#DE1E44','#FF8D1D','#FFDE27','#0FFF0D','#08FFFF','#1B1BFF','#672695','#980AD6']
        plt_colors = ['#980AD6','#672695','#1B1BFF','#08FFFF','#0FFF0D','#FFDE27','#FF8D1D','#DE1E44','black']
        plt_markers = ['o','s','D','v','^','<','>','X','P',]
        for temp,color,marker in zip(temperature_dict.keys(),plt_colors,plt_markers):
            temp_colors[temp]=color
            temp_markers[temp]=marker
            temps.append(temp)

    for temp, data in temperature_dict.items():
        log_stress=np.log10(np.array(data[1]))
        log_strain_rate=np.array(data[0])
        plt.plot(log_strain_rate, log_stress,marker=temp_markers[temp],linestyle='none',markersize=10, color=temp_colors[temp])

    for temp, data in temperature_dict.items():
        log_stress=np.log10(np.array(data[1]))
        log_strain_rate=np.array(data[0])
        fit_stress=np.polyfit(log_strain_rate,log_stress,n)
        fit_pars[temp]=fit_stress
        strain_rate_fit=np.linspace(log_strain_rate.min(), log_strain_rate.max(),20)
        plt.plot(strain_rate_fit,np.polyval(fit_stress,strain_rate_fit),'--',linewidth=3, color=temp_colors[temp])
    
    plt.ylim(0.7125,2.475)
    plt.xlim(-3.175,1.175) 
    plt.xlabel('$\log (\dot{\epsilon})$',fontsize=25)
    plt.ylabel('$\log (\sigma)$',fontsize=25)
    legend=plt.legend(temps, title= 'Temperature \n      ($^\circ$C)', fontsize=25,loc='center left',bbox_to_anchor=(1, 0.5), frameon=False)
    plt.setp(legend.get_title(),fontsize=25)
    
    plt.savefig('proof.png', bbox_inches='tight')
    
    return fit_pars
```

## Processing Map with 3rd Order Polynomial (Cubic Fit)

```
fit_pars3=plot_proof_stress_temp(proof_vals)
```

```
def plot_m_contour(fit_pars,strain_rate_levels=20):    
    log_strain_rate=np.linspace(-2.5,1.0,strain_rate_levels)
    m_list=[]
    temps=fit_pars.keys()
    for temp in sorted(temps):
        pars=fit_pars[str(temp)]
        if len(pars)==4:
            m=3*pars[0]*log_strain_rate**2+2*pars[1]*log_strain_rate+pars[2]
        elif len(pars)==3:
            m=2*pars[0]*log_strain_rate+pars[1]
        elif len(pars)==2:
            m=pars[0]*log_strain_rate/log_strain_rate
        else:
            m=0*log_strain_rate/log_strain_rate
        m_list.append(m)
    m_array=np.array(m_list)
    plt.figure(figsize=(12,8))
    plt.contourf(temps,log_strain_rate,m_array.T,20, cmap='viridis',vmin=0,vmax=0.3)
    plt.ylabel(r'$\log (\dot{\epsilon})$',fontsize=25)
    plt.xlabel(r'Temperature $(^\circ$C)',fontsize=25)
    plt.colorbar()
    
    plt.savefig('contour.png', bbox_inches='tight')
```

```
fit_pars3
```

{'650': array([-0.01100731, -0.06962078,  0.03953519,  2.35014287]),
 '675': array([-0.00377365, -0.04873858,  0.05225066,  2.28047038]),
 '700': array([-0.02627101, -0.10010827,  0.08870862,  2.26273823]),
 '725': array([-0.00697391, -0.0701143 ,  0.04380881,  2.19009412]),
 '750': array([-9.97503510e-04, -4.94543916e-02,  6.12609595e-02,  2.13181115e+00]),
 '775': array([ 0.00329417, -0.04401699,  0.06595432,  2.06852864]),
 '800': array([ 5.73891315e-04, -3.47289899e-02,  9.44712518e-02,  1.99317091e+00]),
 '825': array([ 0.00285438, -0.0344561 ,  0.0921424 ,  1.90512776]),
 '850': array([-0.00614889, -0.03326542,  0.14639876,  1.79506994])}

```
plot_m_contour(fit_pars3)
```

## Processing Map with 2nd Order Polynomial (Quadratic Fit)

```
fit_pars2=plot_proof_stress_temp(proof_vals,n=2)
```

```
plot_m_contour(fit_pars2)
```

## Adding Random Noise to the Data ( +/- 5 MPa )

```
def plot_proof_stress_random(proof_vals,n=3,rand_val=0.05,plotting=True):

    temperature_list=[]
    for key in proof_vals.keys():
        test,temp,strain_rate,attempt=get_test_params(str(key))
        temperature_list.append(temp)
    
    temperature_dict={}
    
    for temp in temperature_list:
        temperature_dict[temp]=[[],[]]
    
    plt.figure(figsize=(12,8))
    
    plt.figure(figsize=(12,8))
    plt.rc('xtick',labelsize=20)
    plt.rc('ytick',labelsize=20)
    plt.rc('legend',fontsize=20)
    plt.rc('axes',linewidth=2)
    plt.rc('xtick.major',width=2,size=10)
    plt.rc('xtick.minor', width=2, size=5)
    plt.rc('ytick.major',width=2,size=10)
    plt.rc('ytick.minor',width=2,size=5)
    
    for filename, proof_stresses in proof_vals.items():
        test,temp,strain_rate,attempt=get_test_params(filename)
        strain_rate=float(strain_rate)
        proof_stress=randomize(proof_stresses['0.5'][1],rand_val)
        temperature=str(temp)
        temperature_dict[temp][0].append(strain_rate)
        temperature_dict[temp][1].append(proof_stress)
        
        fit_pars={}
        temp_colors={}
        temp_markers={}
        temps=[]
        #plt_colors = ['C0','C1','C2','C3','C4','C5', 'C6', 'C7','C8']
        plt_colors = ['#980AD6','#672695','#1B1BFF','#08FFFF','#0FFF0D','#FFDE27','#FF8D1D','#DE1E44','black']
        plt_markers = ['o','s','D','v','^','<','>','X','P',]
        for temp,color,marker in zip(temperature_dict.keys(),plt_colors,plt_markers):
            temp_colors[temp]=color
            temp_markers[temp]=marker
            temps.append(temp)
